Repository: UtkarshGhom/ventek-welding-arm-industry-project

# VENTEK Autonomous Welding System

> **Vision-Based Autonomous Robotic Welding Program Generation & Execution**  
> From Scanning the Setup to Executing an Optimized, Collision-Free Welding Process

## Overview

This monorepo contains the complete software stack for Ventek's autonomous welding system. The system replaces manual teach-and-program workflows with an AI-driven pipeline that scans welding setups, detects joints, plans collision-free paths, executes welding, and continuously improves through reinforcement learning.

## Architecture

The system comprises 6 functional subsystems:

| Module | Description |
|--------|-------------|
| `team1_cognitive_autonomy` | High-level decision making, RL, digital twin |
| `team2_cell_coordination` | Robot/fixture/PLC orchestration, ROS 2 middleware |
| `team3_multimodal_ai` | Sensor fusion, anomaly detection, quality prediction |
| `team4_adaptive_control` | Real-time path correction, MPC, process tuning |
| `team5_vision` | 3D perception, joint detection, geometry extraction |
| `team6_path_planning` | IK, trajectory optimisation, collision checking |

## Quick Start

```bash

# 3. Source workspace
source install/setup.bash

# 4. Launch simulation
ros2 launch launch/simulation.launch.py

# 5. Launch full system (hardware)
ros2 launch launch/full_system.launch.py
```

## Configuration

All system configuration is centralised in `config/`:
- `system_config.yaml` — Global parameters
- `robot_config.yaml` — Robot specs & joint limits
- `welding_params.yaml` — Default welding parameters
- `camera_config.yaml` — Camera calibration
- `ros2_topics.yaml` — Topic/service naming contracts
- `plc_registers.yaml` — PLC register map
- `safety_limits.yaml` — Safety thresholds

## Technology Stack

- **Middleware**: ROS 2 Humble
- **Vision**: OpenCV, Open3D, YOLOv8, PCL
- **ML/DL**: PyTorch, TensorFlow
- **Planning**: MoveIt 2, Ruckig
- **Simulation**: Gazebo Ignition, RViz 2
- **Industrial**: OPC-UA, Modbus
- **Edge**: NVIDIA Jetson, TensorRT
- **Containers**: Docker, Docker Compose

## Documentation

- **Simulation Guide**: [`docs/SIMULATION_GUIDE.md`](docs/SIMULATION_GUIDE.md) — Comprehensive reference for Gazebo Sim Harmonic, 28 coordinate frames, color scheme, active nodes, topic catalog, and depth camera integration.
- **Reference Document**: [`reference_document.md`](reference_document.md) — Global architecture and cross-team interface specs.
- Additional team documentation in `docs/`:
  - System architecture diagrams (`docs/architecture/`)
  - Subsystem team documentation (`docs/teams/`)
  - Inter-team interface specifications (`docs/interfaces/`)

File: ventek_autonomous_welding/config/safety_limits.yaml
# ============================================================================
# VENTEK Autonomous Welding — Safety Configuration
# ============================================================================

safety:
  # E-Stop configuration
  emergency_stop:
    enabled: true
    deceleration_time_s: 0.5
    hold_position_after_stop: true
    require_manual_reset: true

  # Joint limit safety margins
  joint_limit_margin_rad: 0.087   # ~5 degrees from hard limits
  
  # Velocity limits
  max_tcp_velocity_m_s: 1.0       # Maximum tool center point speed
  max_tcp_acceleration_m_s2: 5.0
  welding_max_tcp_velocity_m_s: 0.05  # Max during active welding
  
  # Collision safety
  collision:
    min_clearance_m: 0.010        # 10mm minimum clearance
    robot_padding_m: 0.005        # 5mm padding on robot collision model
    check_self_collision: true
    check_environment_collision: true
  
  # Workspace boundaries (hard limits)
  workspace_envelope:
    shape: "cylinder"
    radius_m: 0.9
    height_m: 1.5
    base_height_m: 0.0
  
  # Process safety
  welding:
    max_current_A: 400
    max_voltage_V: 35
    max_temperature_C: 800
    arc_on_timeout_s: 5           # Abort if no arc within 5s
    max_weld_time_s: 300          # Max continuous weld time
  
  # Communication safety
  communication:
    heartbeat_timeout_s: 1.0      # Node considered dead after 1s
    plc_timeout_s: 0.5
    command_timeout_s: 5.0
  
  # Fault response
  fault_response:
    sensor_failure: "pause_and_alert"
    communication_loss: "safe_stop"
    collision_detected: "emergency_stop"
    joint_limit_approach: "decelerate_and_stop"
    temperature_exceeded: "pause_and_alert"

File: ventek_autonomous_welding/config/welding_params.yaml
# ============================================================================
# VENTEK Autonomous Welding — Default Welding Parameters
# ============================================================================
# Parameters indexed by: process_type → material → thickness
# ============================================================================

welding_processes:
  MIG:
    mild_steel:
      3mm:
        current_A: 220
        voltage_V: 24
        travel_speed_mm_s: 8
        wire_feed_speed_m_min: 6.5
        torch_angle_deg: 15
        stand_off_distance_mm: 12
        gas_flow_l_min: 15
        gas_type: "Ar/CO2 (82/18)"
      5mm:
        current_A: 260
        voltage_V: 26
        travel_speed_mm_s: 6
        wire_feed_speed_m_min: 8.0
        torch_angle_deg: 15
        stand_off_distance_mm: 14
        gas_flow_l_min: 16
        gas_type: "Ar/CO2 (82/18)"
      8mm:
        current_A: 300
        voltage_V: 28
        travel_speed_mm_s: 5
        wire_feed_speed_m_min: 10.0
        torch_angle_deg: 15
        stand_off_distance_mm: 15
        gas_flow_l_min: 18
        gas_type: "Ar/CO2 (82/18)"
    stainless_steel:
      3mm:
        current_A: 180
        voltage_V: 22
        travel_speed_mm_s: 7
        wire_feed_speed_m_min: 5.5
        torch_angle_deg: 10
        stand_off_distance_mm: 12
        gas_flow_l_min: 14
        gas_type: "Ar/CO2 (98/2)"
    aluminium:
      3mm:
        current_A: 160
        voltage_V: 21
        travel_speed_mm_s: 9
        wire_feed_speed_m_min: 7.0
        torch_angle_deg: 10
        stand_off_distance_mm: 12
        gas_flow_l_min: 16
        gas_type: "100% Ar"

  TIG:
    stainless_steel:
      3mm:
        current_A: 120
        voltage_V: 14
        travel_speed_mm_s: 3
        torch_angle_deg: 20
        stand_off_distance_mm: 5
        gas_flow_l_min: 10
        gas_type: "100% Ar"

  Spot:
    mild_steel:
      1mm:
        current_A: 8000
        squeeze_time_cycles: 15
        weld_time_cycles: 10
        hold_time_cycles: 10
        electrode_force_N: 2500

# Joint type adjustments (multipliers applied to base params)
joint_type_adjustments:
  fillet:
    torch_angle_offset_deg: 45  # Torch tilted 45° toward joint
    speed_multiplier: 1.0
  butt:
    torch_angle_offset_deg: 0
    speed_multiplier: 0.9       # Slightly slower for butt joints
  lap:
    torch_angle_offset_deg: 30
    speed_multiplier: 1.1
